Repository: tomooki/tsumugin

# Tsumugin

多仮説・全自動 Rietveld 解析プラットフォーム。粉末回折(X線・中性子)の相同定・
多相 Rietveld 精密化・時系列解析を、AI エージェントと人間の介入点を明示的に設計した上で
自動化することを目指す。設計思想は [docs/tsumugin_spec_v0.3.md](docs/tsumugin_spec_v0.3.md) を参照。

> **状態**: M0 (PoC) + M1 (多仮説木探索) 実装済み。単一パターン自動多相精密化の中核
> (段階的パラメータ解放・ガードレール・Evidence Engine・追記専用 Ledger/Snapshot) に加え、
> 候補相集合からの多仮説木探索 (`tsumugin.search`)・`.gpx` 書き出し (`tsumugin.export`)・
> read-only Web UI (`tsumugin.webui`) が、`SimulatedBackend` (GSAS-II 不要) と
> `GSASIIBackend` (実 Rietveld) の両方で動作する。

## セットアップ

```bash
uv sync          # 依存 (numpy) と dev グループ (pytest) を導入
uv run pytest    # 全テスト実行 (GSAS-II 未導入なら gsas テストは自動 skip)
```

### GSAS-II バックエンドの導入 (任意)

GSAS-II は PyPI 非公開で、Windows では pip ビルドが非推奨 (Fortran コンパイラ必要) のため、
ソースツリー + ビルド済みバイナリ方式で導入する:

```bash

# 1. ソースを取得
git clone --depth 1 https://github.com/AdvancedPhotonSource/GSAS-II.git ~/G2

# 2. ランタイム依存 (scipy, pycifrw, requests) を導入
uv sync --extra gsas

# 多仮説木探索 → ランキング → summary (/api/result 準拠の純 dict, json.dumps 可)
result = HypothesisTreeSearch(backend).search(two_theta, intensity, candidates)
summary = result.to_summary()

best = summary["ranked"][0]
print("best phases:", sorted(p["phase_ref"] for p in best["phases"]))  # -> ['A', 'B']
assert result.ledger.verify()  # 全操作は追記専用 Ledger に記録 (非破壊性 P2)
```

`export_gpx(path, phases, two_theta, intensity)` で任意時点の相集合を GSAS-II GUI で
再オープン可能な `.gpx` へ書き出せる (GSAS-II 導入時)。

# 相同定ベンチマーク (実測データ検証)

M6 相同定パイプラインを **実測** 粉末回折データで検証する。データファイルは容量とライセンスの
都合で gitignore 対象 (`docs/benchmark/testdata/`)。取得すると `tests/reference/test_realdata.py`
の統合テストが自動で有効化される (未取得時は skip)。

## データ取得: GSAS-II チュートリアル PbSO4

GSAS-II tutorial *"Running a GSAS-II Refinement from the Command Line"* の PbSO4 実測 CuKα
ラボデータと構造 CIF を使う。

```bash
mkdir -p docs/benchmark/testdata
BASE="https://advancedphotonsource.github.io/GSAS-II-tutorials/PythonScript/data"
for f in PbSO4-Wyckoff.cif PBSO4.XRA INST_XRY.PRM; do
  curl -sSL -o "docs/benchmark/testdata/$f" "$BASE/$f"
done
```

| ファイル | 内容 |
|---|---|
| `PBSO4.XRA` | 実測 X線粉末パターン (Cu Kα, GSAS CONST/STD, 6001 点, 2θ 10–160°) |
| `PbSO4-Wyckoff.cif` | PbSO4 (anglesite, Pnma) の構造 (原子座標付き) |
| `INST_XRY.PRM` | 装置パラメータ (Cu Kα1=1.5405, Kα2=1.5443 Å) |

## 検証結果 (2026-07-04)

`docs/benchmark/testdata/` 配置後、以下を確認済み:

- **ローダー** (`load_gsas_powder`): `PBSO4.XRA` を `(two_theta, intensity)` に正しく読む
  (6001 点、2θ 10.00–160.00°、強度 67–15702 counts)。
- **CIF 自己整合** (`UserCIFProvider` → `identify_phases`): 実測パターンに対し PbSO4 CIF
  (Pnma, 364 反射) が最良マッチ (score ≈ 0.54)。
- **MP 判別** (`MPReferenceProvider` → `identify_phases`, Pb-S-O 系): 実測パターンに対し
  Materials Project の実候補群 (S 同素体・Pb5SO8 等) の中から **PbSO4 (mp-3472) が score ≈ 0.52
  で 1 位**に同定される。

## データ取得: Jana2020 Cookbook CandAt (Calcite + Aragonite 二相混合)

Jana2020 Cookbook の *Example 02.5.2 CandAt* — CaCO3 の 2 多形 (calcite R-3c + aragonite Pnma)
の混合を JANA2020 で簡易シミュレーションした X線パターン (Cu Kα1, capillary)。**同一組成・異構造の
多相同定** という難しいケース。

配置 (`docs/benchmark/testdata/jana/`):
| ファイル | 内容 | 取得元 |
|---|---|---|
| `CandAt.xy` | calcite + aragonite 混合パターン (2 列 XY, Cu Kα1, 10–120°, 7333 点) | Jana2020 Cookbook Example 02.5.2 Data.zip |
| `calcite.cif` | Calcite (CaCO3, R-3c, ICDD PDF-4) | 同上 |
| `aragonite_mp-4626.cif` | Aragonite (CaCO3, Pnma) | Materials Project mp-4626 (`MPRester().search(["Ca","C","O"])` → CifWriter) |

### 多相同定結果 (2026-07-05)

`identify_phase_mixtures` に `UserCIFProvider([calcite, aragonite])` を渡し **背景減算あり**:

| 仮説 | Rwp |
|---|---|
| **calcite + aragonite (2 相)** | **86.0** ← 最良 |
| calcite (単相) | 88.4 |
| aragonite (単相) | 97.7 |

**2 相仮説が単相を上回り、calcite + aragonite 混合を正しく検出**。

**背景減算が必須**: CandAt.xy は構造化ベースラインを持ち、無処理では `find_peaks` が 735 本の偽ピークを
拾い被覆率が希釈される。SNIP 背景減算で 27 本の実ピークに絞られ同定が成立する。
なお全 MP 候補 (Ca-C-O 系) からの同定は、DFT 緩和格子のピーク位置ずれ (Issue #11) と炭素等の
無関係相の混入で精度が落ちる → 信頼できる構造 (実験 CIF) に絞るのが有効。

再現: `PYTHONIOENCODING=utf-8 uv run pytest tests/reference/test_realdata.py::test_identify_calcite_aragonite_mixture`

## 背景減算 + Kα2 モデル化の効果 (2026-07-05)

実データには背景・統計ノイズ・Cu Kα2 二重線が含まれる。`identify_phases` / `identify_phase_mixtures`
にオプトインの前処理を追加した:
- `subtract_bg=True` — SNIP 法で遅変化背景を減算 (`reference.background`)。
- `kalpha2=KAlpha2()` — 参照ピークに Kα2 サテライト (高角側・半強度) を付加 (`reference.kalpha`)。

### 単相 (UserCIF 自己整合) — 未知相フラグの改善

| 前処理 | score | unknown_phase_flag | 未マッチ観測 |
|---|---|---|---|
| baseline | 0.541 | **True (誤検出)** | 7 |
| 背景のみ | 0.544 | True | 3 |
| Kα2 のみ | 0.539 | **False** ✓ | **0** |
| 背景 + Kα2 | 0.532 | **False** ✓ | **0** |

Kα2 モデルで 7 本の未マッチ観測 (= Kα2 二重線の片割れ) が解消し、**単相サンプルの
「未知相あり」誤検出が正される**。

### 多相判別 (MP Pb-S-O 実候補群) — 検出感度との相互作用

| 前処理 | 1位 | PbSO4 リード margin |
|---|---|---|
| baseline | PbSO4 ✓ | +0.0125 |
| 背景のみ | PbSO4 ✓ | +0.0098 |
| Kα2 のみ | S ✗ | +0.0024 |
| 背景 + Kα2 | S ✗ | +0.0020 |
| 背景 + Kα2 + 高感度 (`min_peak_height_frac=0.02`) | **PbSO4 ✓** | **+0.0193** |

**重要な相互作用**: Kα2 は参照ピークを倍増させるが、既定検出閾値 (0.05) では観測側の弱い Kα2

File: docs/benchmark/joint/results/run.log
=== FR-244 contrast-driven occupancy release recommendation ===
FR-244 recommend_occupancy_release 発火確認 (NaCuHCF Na/O 混合サイト)

joint (xray+neutron_tof): 2 件推奨
  site=Na1_O3 elements=('Na', 'O') contrast=0.1941 param=global.occ.Na1_O3
    rationale: phase0 site 'Na1_O3' 占有元素対 (Na,O) の X線/中性子コントラスト |f_norm-b_norm|=0.1941 が閾値 0.1500 以上のため、joint データで占有率 global.occ.Na1_O3 の解放を推奨する。
  site=Na2_O1 elements=('Na', 'O') contrast=0.1941 param=global.occ.Na2_O1
    rationale: phase0 site 'Na2_O1' 占有元素対 (Na,O) の X線/中性子コントラスト |f_norm-b_norm|=0.1941 が閾値 0.1500 以上のため、joint データで占有率 global.occ.Na2_O1 の解放を推奨する。
xray-only (probe 種別 1 種): 0 件推奨 (joint 条件 [hist>=2 かつ probe 種別>=2] 未達のため空を期待)

=== (a) X-ray only (model6, Na/Ow occupancy release) ===
Error reading {cfgfile}
 'utf-8' codec can't decode byte 0x83 in position 369: invalid start byte
GSAS-II binary directory: C:\Users\tomoo\.GSASII\GSASII-bin\win_64_p3.12_n2.2
Maximum shift/esd = 258.873 for all cycles
Maximum shift/esd = 4.684 for all cycles
Maximum shift/esd = 68.885 for all cycles
Maximum shift/esd = 25.134 for all cycles

===== xray_only dt=66s =====
  Rwp=15.148%  GOF=21.357  n_obs=12168  n_params=29  BIC=5537146.8  validity=True
    Na1  occ=0.1491 +/- 0.0237
    O3   occ=0.8509 +/- 0.0237
    Na2  occ=0.9895 +/- 0.0319
    O1   occ=0.0105 +/- 0.0319
    Ow   occ=0.3297 +/- 0.0137

=== (b) SXRD + ND TOF joint (model6, Na/Ow occupancy release) ===
Maximum shift/esd = 330.859 for all cycles
Maximum shift/esd = 5.992 for all cycles
Maximum shift/esd = 87.554 for all cycles
Maximum shift/esd = 32.064 for all cycles

===== joint dt=405s =====
  Rwp=15.274%  GOF=16.845  n_obs=20082  n_params=48  BIC=5685277.1  validity=True
    Na1  occ=0.1423 +/- 0.0185
    O3   occ=0.8577 +/- 0.0185
    Na2  occ=0.9619 +/- 0.0253
    O1   occ=0.0381 +/- 0.0253
    Ow   occ=0.3453 +/- 0.0108

wrote C:\Users\tomoo\Documents\programming\tsumugin\docs\benchmark\joint\results\occupancy_comparison.csv
wrote C:\Users\tomoo\Documents\programming\tsumugin\docs\benchmark\joint\results\rwp_summary.csv
