Repository: tomooki/tsumugin

# Tsumugin

多仮説・全自動 Rietveld 解析プラットフォーム。粉末回折(X線・中性子)の相同定・
多相 Rietveld 精密化・時系列解析を、AI エージェントと人間の介入点を明示的に設計した上で
自動化することを目指す。設計思想は [docs/tsumugin_spec_v0.3.md](docs/tsumugin_spec_v0.3.md) を参照。

> **状態**: M0 (PoC) + M1 (多仮説木探索) 実装済み。単一パターン自動多相精密化の中核
> (段階的パラメータ解放・ガードレール・Evidence Engine・追記専用 Ledger/Snapshot) に加え、
> 候補相集合からの多仮説木探索 (`tsumugin.search`)・`.gpx` 書き出し (`tsumugin.export`)・
> read-only Web UI (`tsumugin.webui`) が、`SimulatedBackend` (GSAS-II 不要) と
> `GSASIIBackend` (実 Rietveld) の両方で動作する。

## セットアップ

```bash
uv sync          # 依存 (numpy) と dev グループ (pytest) を導入
uv run pytest    # 全テスト実行 (GSAS-II 未導入なら gsas テストは自動 skip)
```

### GSAS-II バックエンドの導入 (任意)

GSAS-II は PyPI 非公開で、Windows では pip ビルドが非推奨 (Fortran コンパイラ必要) のため、
ソースツリー + ビルド済みバイナリ方式で導入する:

```bash

# 1. ソースを取得
git clone --depth 1 https://github.com/AdvancedPhotonSource/GSAS-II.git ~/G2

# 2. ランタイム依存 (scipy, pycifrw, requests) を導入
uv sync --extra gsas

# 3. venv からソースツリーを import 可能にする (.pth)

#    <venv>/Lib/site-packages/gsas2-source.pth に ~/G2 の絶対パスを 1 行書く

# 4. コンパイル済みバイナリを ~/.GSASII/GSASII-bin に取得
uv run python -c "import os; from GSASII import GSASIIpath as p; p.InstallGitBinary(p.getGitBinaryLoc(), os.path.expanduser('~/.GSASII/GSASII-bin'), nameByVersion=True)"

# 5. 検証 (contract tests が実行される)
uv run pytest -m gsas
```

### Web UI (M1 最小版, 任意)

仮説一覧・ランキング閲覧用の read-only Web UI (FastAPI + uvicorn) は optional extra `web` で導入する:

```bash
uv sync --extra gsas --extra web   # gsas を必ず併用 (プレーン uv sync は gsas 依存が外れる)
```

> **注意**: Web UI に認証はない。既定の `127.0.0.1` バインドのままローカル閲覧専用で使うこと。
> `serve(host="0.0.0.0")` 等に変更すると解析データ全量が同一ネットワークへ無認証で公開される。

## 使い方 (M0)

```python
import numpy as np
from tsumugin import PhaseInstance, LatticeParams, SimulatedBackend, analyze_single_pattern

backend = SimulatedBackend(peak_fwhm=0.2)
two_theta = np.arange(15.0, 80.0, 0.02)

# 観測パターン (ここでは合成データを生成)
truth = (PhaseInstance("PhaseA", LatticeParams(5.0, 5.0, 5.0), scale=2.0),)
intensity = backend.simulate(truth, two_theta)

# 2 つの候補相組合せをランキング
candidates = [
    (PhaseInstance("PhaseA", LatticeParams(5.02, 5.0, 5.0), scale=1.0),),  # 正しい構造
    (PhaseInstance("PhaseX", LatticeParams(6.0, 6.0, 6.0), scale=1.0),),   # 誤った構造
]
result = analyze_single_pattern(two_theta, intensity, candidates, backend=backend)

for r in result.ranked:
    print(f"{r.hypothesis.id}: P={r.probability:.3f} "
          f"evidence({r.evidence.backend})={r.evidence.value:.2f} "
          f"Rwp={r.hypothesis.metrics.rwp:.3f}")

# 全過程は追記専用 Ledger に記録され、検証・revert 可能 (非破壊性 P2)
assert result.ledger.verify()
```

## 使い方 (M1): 多仮説木探索

候補相の集合から best-first 木探索で複数仮説を展開・精密化し、Evidence (BIC) で
ランキングした結果を JSON 化可能な summary として取り出す:

```python
import numpy as np
from tsumugin import HypothesisTreeSearch, SimulatedBackend, PhaseInstance, LatticeParams

backend = SimulatedBackend(peak_fwhm=0.2)
two_theta = np.arange(15.0, 60.0, 0.02)

# 既知の 2 相 (立方 A/B) を重ねた合成観測パターン
candidates = [
    PhaseInstance(phase_ref="A", lattice=LatticeParams(5.0, 5.0, 5.0)),
    PhaseInstance(phase_ref="B", lattice=LatticeParams(6.0, 6.0, 6.0)),
]
intensity = backend.simulate(candidates, two_theta)

# 多仮説木探索 → ランキング → summary (/api/result 準拠の純 dict, json.dumps 可)
result = HypothesisTreeSearch(backend).search(two_theta, intensity, candidates)
summary = result.to_summary()

best = summary["ranked"][0]
print("best phases:", sorted(p["phase_ref"] for p in best["phases"]))  # -> ['A', 'B']
assert result.ledger.verify()  # 全操作は追記専用 Ledger に記録 (非破壊性 P2)
```

`export_gpx(path, phases, two_theta, intensity)` で任意時点の相集合を GSAS-II GUI で
再オープン可能な `.gpx` へ書き出せる (GSAS-II 導入時)。

## アーキテクチャ (M0 + M1 実装済み範囲)

| モジュール | 役割 | 主な仕様 FR |
|-----------|------|------------|
| `tsumugin.model` | Project/Dataset/Frame/Hypothesis/PhaseInstance | §4 |
| `tsumugin.backends` | RefinementBackend 抽象 + Simulated + GSASII(薄いラッパ) | P7, §3.1 |
| `tsumugin.refinement` | 段階的パラメータ解放 + ガードレール | FR-200, FR-210 |
| `tsumugin.evidence` | Evidence Engine (bic/aic + softmax 確率) | FR-120 |
| `tsumugin.store` | 追記専用 Ledger + Snapshot (非破壊・revert) | P2, NFR-101/105 |
| `tsumugin.pipeline` | 単一パターン自動多相精密化 | M0 |
| `tsumugin.search` | ピーク検出→マッチ→クラスタリング→枝刈り→多仮説木探索 | FR-110〜117 |
| `tsumugin.export` | 相集合 + 観測を再オープン可能な `.gpx` へ書き出し | FR-505 |
| `tsumugin.webui` | 仮説一覧・ランキング閲覧の read-only Web UI (optional `web`) | FR-421〜424 |

実装計画は [docs/dev/plans/m0-refinement-core/](docs/dev/plans/m0-refinement-core/) を参照。

File: docs/spec/stable-auto-rietveld/requirements.md
# 安定自動 Rietveld — 要件 (stable-auto-rietveld)

**位置づけ**: `tsumugin.autorietveld` の段階解放エンジンを「**収束安定性最優先**」の自動解析
アルゴリズムへ作り直す。M7 で確立した適応レシピ (`recipe.build_recipe`) は各データに手で
合わせ込んだ結果であり、**データが変わると壊れる**ことが 2026-07-27 の実測で判明したため。

**前提 (ユーザー判断, 2026-07-27)**:
> 自動リートベルト解析ソフトなので、**安定性が最優先で多少の解析時間は無視できます
> (Operando 以外)**。したがって、収束安定性の高いレシピを規定にする意義は大きいです。

したがって本作業は**計算時間を安定性と引き換えに支払う**方針を採る。operando (`tsumugin.insitu`)
のみ従来の軽量レシピを既定に残す。

---

## 背景 — なぜ作り直すか (実測された事実)

### F1. 単一の段順序で全データを満たすことはできない

試料変位段の配置を 4 通り実測した結果 (実 GSAS):

| 変位段の配置 | T1 | T3 (PbSO4 joint) | T4 (NAC+CaF2) | CaTeO3 |
|---|---|---|---|---|
| cell と同段 (M7 既定) | ✓ 9.83% | ✓ 6.66% | ✓ ~12.8% | ✓ 12.43% |
| cell → …構造段… → displacement (末尾) | ✓ | ✗ 14.38% + 格子発散 | ✓ | ✓ |
| cell → displacement (直後) | ✓ | ✓ | ✗ 17.53% | ✓ |
| cell → displacement(格子凍結) → cell | ✓ | ✗ 14.38% | ✓ | ✓ |

**どの配置でも 4 ベンチマーク全部は通らない。** T3 は変位を遅らせると壊れ、T4 は早めると壊れる。
→ 順序を*当てる*のではなく、**探索して測る**しかない (REQ-SAR-500)。

### F2. 相関するパラメータ群を割ると壊れる

Caglioti の U, V, W は独立の knob ではなく **1 つの物理量の係数**である:

  FWHM² = U·tan²θ + V·tan θ + W

「W 単独 → 凍結 → U 単独 → 凍結 → V 単独」にすると **U 段と V 段が両方 revert** し、以降
Lorentzian も効かず頭打ちになる (CaTeO3 18.07%)。W から**足していく** (W → W,U → W,U,V) と
12.19% まで落ちる。

### F3. 「超丁寧な順次解放/凍結」は既定レシピを上回る

15 手順 (順次解放/凍結 2 周 → 累積 → 全開放, 59 段) の実測:

| | チュートリアル | M7 既定 | 本気 (U,V,W 単独) | 本気 (U,V,W 累積) |
|---|---|---|---|---|
| T1 fluoroapatite | 10.38% | 9.83% | **9.69%** | 10.45% |
| T3 PbSO4 joint | 6.71% | 6.66% | **6.02%** | 6.10% |
| CaTeO3 frame030 | 9.4% | 12.43% | 18.07% | **12.19%** |
| T4 NAC+CaF2 | 6.83% | ~12.8% | 未測定 | 未測定 |

**T3 は段の並べ替えでは 14.38% 止まりだったのに、本気フィットで 6.02%** = チュートリアル値を
大きく下回った。順次解放/凍結という**手順の質**が効いている。

### F4. engine のフラグは累積 (enable のみ) だった

`engine._apply_stage` は解放しかせず、段を分けても前段の解放が残る。つまり
「cell 段 → displacement 段」は実質 `cell` → `cell+displacement` であり、**段を分けただけでは
相関は一切切れていなかった**。凍結機構が要る。

### F5. GSAS-II の restraint は既定 headless 経路で非機能 (ただし回避可能)

`GSASIIstrMath.errRefine` 5203 行:

```python
if len(pVals) and dlg:            # ← dlg = wx プログレスダイアログ
    Nobs += len(pVals)
    M = np.concatenate((M, np.sqrt(pWt)*pVals))   # penalty を残差へ足すのはここだけ
Histograms['RestraintSum'] = pSum  # ← 報告はゲートの外 (効いているように見える)
```

一方 `dervRefine` (4807-4810) と `HessRefine` (4935-4939) は**ゲートされていない**。
→ headless では **目的関数は拘束を見ないのに勾配/Hessian だけが引っ張られる**不整合な最適化。
Issue #112 で実測した「小飽和摂動・target-invariant」の正体。

**回避口 (2026-07-29 実測で確定)**: `G2strMain.Refine(GPXfile, dlg=…)` は公開パラメータ。
`G2Project.refine()` が渡していないだけなので、duck-typed スタブを渡せば**本当に有効になる**。

対照実験 (PbSO4, S–O ターゲット 1.9 / 2.3 Å, weight 1e5):

| | 1.9 | 2.3 |
|---|---|---|
| 既定 (dlg なし) S–O2 | 1.411132 Å | 1.411132 Å ← **ビット同一** |
| 既定 `RestraintSum` | 4.66e9 | 3.69e9 ← 下がらない |
| **スタブ経路** S–O2 | 1.411132 Å | **1.542264 Å** ← ターゲットに追従 |
| **スタブ経路** `RestraintSum` | 4.66e9 | **0.0876** ← 10 桁低下 |

ChemComp でも独立確認: 同一拘束で Rwp 40.34906 → **1022.16**。``Rw=√(ΣM²/SumwYo)`` なので
penalty が残差ベクトル M に連結された以外に説明がつかない。

**⚠ 当初の懸念 (副作用) は誤りだった**: `GSASIIstrMain:430` の `if dlg: break` が守る
「1 個消して再試行」は **`'Hessian' not in deriv type` の else 分岐にしかない**。既定の
analytic Hessian では `result[1] is None` が :326-329 で先に break するため到達しない。
弱い変数のドロップは `HessianLSQ.dropTerms` にあり dlg を見ない。完全縮退・真の特異行列の
両方で dlg 有無が**完全同一**であることを実測した。**失うものは無い。**

既定 OFF は維持するが、根拠は「Rwp の意味が penalty 込みに変わり段の受理/revert 判定が
変質する」+「母数が実質増える」である (自動プルーニング喪失ではない)。

---

## 設計原則

### P-SAR-1. 箱拘束は「装置・幾何」に限る — 構造パラメータは拘束しない

**構造パラメータ (占有率・Uiso・座標) の異常値は「モデルの誤り」を示唆する情報である。**
クランプするとこの診断信号を握り潰す。

実証: NaCuHCF の model5 は Na2/O1 が **Na>1 / O<0 に発散したこと自体が「Ow が要る」証拠**で、
ΔBIC + 物理妥当性ゲートがそれを拾って model6 を選んだ。占有率を [0,1] に箱拘束していれば
model5 は「一見まとも」になり判別できなかった。

| 対象 | 方針 |
|---|---|
| 格子 (初期値 ±X%)・試料変位・Size/Mustrain の正値性 | **箱拘束する** (発散は数値的事故で情報ではない) |
| **占有率・Uiso・座標** | **拘束しない。逸脱を検出して報告する** |
| やむを得ず数値上限が要る場合 | **物理的必要値を十分上回る**値にし、**境界到達自体を所見として報告** |

最後の項は実測教訓による: 低い cap は境界不安定を生み「偽の"改善せず"」を作る
(NaCuHCF: ADP cap を上げたら ND 18.0→14.7%)。

### P-SAR-2. 検出できない失敗を作らない

段が「何もしていない」「収束していない」を**検出して報告する**。Rwp が動かないことを
「改善しなかった」と解釈してはならない — silent failure と区別が付かない。

### P-SAR-3. 提案 ≠ 適用

除外領域の自動検出など、**解析の解釈を変える操作は提案に留め**、適用は人間/③ の承認を要する。
未知相のピークをアーチファクトとして消すと相同定を殺す。

### P-SAR-4. 決定論 (NFR-102)

探索を導入しても、候補の列挙・実行順・選択はすべて seed 固定でビット同一に再現できること。

---

## 要件

### 診断層

| ID | 要件 |
|---|---|
| REQ-SAR-101 | 段の受理判定に **`Rvals['Max shft/sig']` による収束判定**を加える。未収束なら追加サイクルで再実行し、それでも収束しなければ revert する |
| REQ-SAR-102 | 段の適用後、`n_params` が増えず rwp/gof が**ビット同一**なら「no-op 段」として警告を記録する (silent failure のクラス検出) |
| REQ-SAR-103 | `esd > \|値\|` のパラメータを検出し**自動的に凍結**する。凍結した変数と理由を ledger に残す |
| REQ-SAR-104 | 共分散行列から **\|r\| > 閾値 の高相関ペアを検出**し、同時解放を避ける (片方を凍結)。閾値は設定可能 |
| REQ-SAR-105 | 上記の情報源 (`Rvals` / `covMatrix` / `varyList` / `sig`) を読む**共通の読み出し層**を numpy-only で提供する |

### 拘束・境界

| ID | 要件 |
|---|---|
| REQ-SAR-201 | 装置・幾何パラメータに**箱拘束** (`parmMin`/`parmMax`) を張る。**構造パラメータには張らない** (P-SAR-1) |
| REQ-SAR-202 | 箱の**境界に到達した**ことを検出し所見として報告する (握り潰さない) |
| REQ-SAR-203 | restraint を `dlg` スタブ経由で有効化できるようにする。**既定は OFF**。有効時は REQ-SAR-103 の自動プルーニングが必須前提 (GSAS 側の自動削除を失うため) |
| REQ-SAR-204 | restraint が実際に χ² に寄与することを**対照実験で検証**するテストを持つ (Issue #112 のカナリアを意味反転して書き直す) |

### レシピ規則

| ID | 要件 |
|---|---|
| REQ-SAR-301 | **相関群の分割禁止**: {U,V,W} / {X,Y} / {Size,Mustrain} / {Shift,Transparency} / 格子。段は群を丸ごと足せるが、群の一部だけを解放してはならない |
| REQ-SAR-302 | 段のフラグに**凍結**を表現できる (`freeze_others`)。既定の累積セマンティクスは非回帰で維持する |
| REQ-SAR-303 | 座標/占有率の「重原子から順」解放を、**実際の元素数に応じて engine 側で展開**する (固定ランク数の no-op 段を作らない) |
| REQ-SAR-304 | 周回の入口で**その時点の最良状態へ戻す** |
| REQ-SAR-305 | Uiso 等値拘束を**段階的に緩める** (全原子 → 元素ごと → 個別) 選択肢を持つ |

### データ前処理の自動化

| ID | 要件 |
|---|---|
| REQ-SAR-401 | 背景項数を自動エスカレーション (6→12→24…) し、改善が止まったら確定する |
| REQ-SAR-402 | データレンジ (`two_theta_limits`) を自動決定する。ノイズ支配域が最小二乗を支配する問題 (T4 の非収束主因) への対処 |
| REQ-SAR-403 | 除外領域候補を**提案する** (自動適用しない, P-SAR-3) |
| REQ-SAR-404 | Le Bail (格子固定・プロファイル+背景のみ) で「**到達可能 Rwp**」を算出し、構造モデルの説明力の基準線として報告する |

### 探索

| ID | 要件 |
|---|---|
| REQ-SAR-500 | 複数のレシピ候補を実行し、**収束判定を満たすもののうち最良**を採用する。単一順序に賭けない (F1) |
| REQ-SAR-501 | 候補間で結果が割れた場合、「**順序依存 = 信頼度が低い**」という警告を出す |
| REQ-SAR-502 | operando 経路 (`tsumugin.insitu`) は従来の軽量レシピを既定に維持する (時間予算がある唯一の経路) |

---

## 非目標

- GSAS-II 本体へのパッチ (アップストリーム修正は別途 Issue で報告する。本作業は回避策を持つ)
- 相同定 (M6/M11) のアルゴリズム変更 — 別線 (`min_identify_score` 等は完了済み)
- GUI からのレシピ編集 UI — 本作業で安定レシピが確定してから
